Repository: bruceravel/XAS-Education

Bruce Ravel's XAS Education Materials
=====================================

Talks
-----

These folders contain the LaTeX source for my talks. All talks use LaTeX
and [the Beamer LaTeX
class](https://bitbucket.org/rivanvx/beamer/wiki/Home). All images are
included, usually as .png or .jpg files. Source material (e.g. `.svg`,
GIMP `.xcf`, LibreOffice `.odg`, Xfig `.fig`) are deposited for some
images and must be converted to PDF, png, or jpg.

See also [the XAS Education product
page](http://bruceravel.github.io/XAS-Education/).

PDF files of the talks can be found at
[SpeakerDeck](https://speakerdeck.com/bruceravel).

  **folder**      **title of talk**
  --------------- ---------------------------------------------------------------------------------
  ATEA            Advanced Topics In EXAFS Analysis
  Experiment      The XAFS Experiment: Instrumentation, Sample Preparation, and Experiment Design
  FeS2            The discussion following an Artemis demonstration
  i2x             Interpreting XANES Data
  iiss            Introduction to Inner Shell Spectroscopies
  methyltin       An Artemis example, supplement to a lecture/demo
  noxtal          Modeling non-crystalline samples
  pimst           A Practical Introduction to Multiple Scattering Theory
  secondlecture   An introductory lecture for an XAS short course
  selfabs         Understanding self-absorption in fluorescence XAS
  CLT             The central limit theorem and noise in EXAFS data
  RT              The Ramsauer-Townsend effect in EXAFS analysis

Examples
--------

These folders contain the XAS and structural data used in the talks.

  **folder**          **contents**
  ------------------- ------------------------------------------------------------------------
  Au+Cyanobacteria    LCF example using gold(III) chloride reduced to gold metal
  Cr2O3               The Cr2O3 data from the CLT talk
  Cr standards        Cr 3+ and 6+ oxide standards
  Cu metal            Copper foil at 3 temperatures + crystal data
  EuTiO3              Data at several temperatures, Ti K, and Eu L3 edges
  Fe foil             Iron foil, 3 scans, 60 K, miscalibrated energy
  Fe standards        An Athena project file + several data files with various Fe standards
  FeS2                FeS2 transmission EXAFS + crystal data
  Fuzzy Degeneracy    Zirconolite data from <https://doi.org/10.1107/S1600577514014982>
  GeSb                A single scan of a thin GeSb on silicon, p. 6 ATEA
  Germanium           Crystalline and amorphous Ge data + crystal data
  HgDNA               Merged scans of data and control for HgDNA example, p.7 ATEA
  Methyltin           Monomethyl tin trichloride + dimethyl tin dichloride + structure data
  PbTiO3              Ti K edge of PbTiO3 as a peak fitting example
  Self Absorption     Data demonstrating self-absorption: Fe, Fe73Ga27, sulfate, zirconolite
  Uranyl on Biomass   Uranyl acetate in equilibrium with biomass
  Xtal                Crystal structure examples

Other folders
-------------

-   `sty/`
    -   Copies of my customizations of the [progressbar Beamer
        theme](http://recherche.noiraudes.net/fr/LaTeX.php) by Sylvain
        Bouveret
    -   common copyright statement, author information, date, common
        frames, etc

To use the style files, the `TEXINPUTS` environment variable must be set
with a line like this either in the `.bashrc` file or at the command
line:

``` {.example}
export TEXINPUTS=".:$HOME/TeX/XAS-Education/sty/:"
```

where `$HOME/TeX` would be replaced by the location of the local
XAS-Education repository.

To use the copyright, author, and date file, put these in the main .tex
file of a talk

``` {.example}
 \include{XX.tex}  % where XX=(copyright|author|date)
```

Recommended reading
-------------------

The following are some of my favorite papers covering the ins and outs
of advanced EXAFS analysis:

-   [Scott Calvin's paper on analysis of doped
    ferrites](https://doi.org/10.1103/PhysRevB.66.224405)

-   [Shelly Kelly's uranium on biomass paper demonstrating the use of
    crystalline analogs](https://doi.org/10.1016/S0016-7037(02)00947-X)

-   [My paper from the XAFS14 conference on Composing complex EXAFS
    problems with severe information
    constraints](https://doi.org/10.1088/1742-6596/190/1/012026)

-   [Eric Hudson's paper relating SS and MS values for
    sigma^2^](https://doi.org/10.1103/PhysRevB.54.156)

-   [Corwin Booth's XAFS14 conference paper on error
    analysis](https://doi.org/10.1088/1742-6596/190/1/012028)

-   [My paper on A Practical Introduction to Multiple Scattering
    Theory](https://doi.org/10.1016/j.jallcom.2005.04.021)

File: Talks/phaseshift/hematite.cif
data_global
_chemical_name_mineral 'Hematite'
loop_
_publ_author_name
'Blake R L'
'Hessevick R E'
'Zoltai T'
'Finger L W'
_journal_name_full 'American Mineralogist'
_journal_volume 51 
_journal_year 1966
_journal_page_first 123
_journal_page_last 129
_publ_section_title
;
 Refinement of the hematite structure
;
_database_code_amcsd 0000143
_chemical_compound_source 'Elba, Italy'
_chemical_formula_sum 'Fe2 O3'
_cell_length_a 5.038
_cell_length_b 5.038
_cell_length_c 13.772
_cell_angle_alpha 90
_cell_angle_beta 90
_cell_angle_gamma 120
_cell_volume 302.722
_exptl_crystal_density_diffrn      5.256
_symmetry_space_group_name_H-M 'R -3 c'
loop_
_space_group_symop_operation_xyz
  'x,y,z'
  '2/3+x,1/3+y,1/3+z'
  '1/3+x,2/3+y,2/3+z'
  'x,x-y,1/2+z'
  '2/3+x,1/3+x-y,5/6+z'
  '1/3+x,2/3+x-y,1/6+z'
  'y,x,1/2-z'
  '2/3+y,1/3+x,5/6-z'
  '1/3+y,2/3+x,1/6-z'
  '-x+y,y,1/2+z'
  '2/3-x+y,1/3+y,5/6+z'
  '1/3-x+y,2/3+y,1/6+z'
  '-x,-x+y,1/2-z'
  '2/3-x,1/3-x+y,5/6-z'
  '1/3-x,2/3-x+y,1/6-z'
  '-y,-x,1/2+z'
  '2/3-y,1/3-x,5/6+z'
  '1/3-y,2/3-x,1/6+z'
  'x-y,-y,1/2-z'
  '2/3+x-y,1/3-y,5/6-z'
  '1/3+x-y,2/3-y,1/6-z'
  'y,-x+y,-z'
  '2/3+y,1/3-x+y,1/3-z'
  '1/3+y,2/3-x+y,2/3-z'
  '-x+y,-x,z'
  '2/3-x+y,1/3-x,1/3+z'
  '1/3-x+y,2/3-x,2/3+z'
  '-x,-y,-z'
  '2/3-x,1/3-y,1/3-z'
  '1/3-x,2/3-y,2/3-z'
  '-y,x-y,z'
  '2/3-y,1/3+x-y,1/3+z'
  '1/3-y,2/3+x-y,2/3+z'
  'x-y,x,-z'
  '2/3+x-y,1/3+x,1/3-z'
  '1/3+x-y,2/3+x,2/3-z'
loop_
_atom_site_label
_atom_site_fract_x
_atom_site_fract_y
_atom_site_fract_z
Fe   0.00000   0.00000   0.35530
O   0.30590   0.00000   0.25000
loop_
_atom_site_aniso_label
_atom_site_aniso_U_11
_atom_site_aniso_U_22
_atom_site_aniso_U_33
_atom_site_aniso_U_12
_atom_site_aniso_U_13
_atom_site_aniso_U_23
Fe 0.00772 0.00772 0.00279 0.00386 0.00000 0.00000
O 0.00656 0.00800 0.00442 0.00405 0.00177 0.00365
